Repository: karthik0899/Civil_thesis

File: data_all.csv
add_mix,add_mix_percent,curing_days,strength_increase_prec
Crushed sea shell (FA),80.0,28,12.13
Crushed sea shell (FA),80.0,56,12.28
Crushed sea shell (FA),80.0,90,12.65
Crushed sea shell (FA),80.0,180,13.06
Metakaolin,15.0,28,15.19
Metakaolin,15.0,56,15.59
Metakaolin,15.0,90,15.62
Metakaolin,15.0,180,15.86
Quartz powder (FA),40.0,28,10.69
Quartz powder (FA),40.0,56,10.94
Quartz powder (FA),40.0,90,11.12
Quartz powder (FA),40.0,180,11.85
Steel slag,40.0,28,17.38
Steel slag,40.0,56,17.75
Steel slag,40.0,90,17.87
Steel slag,40.0,180,18.22
Alccofine,7.5,28,15.35
Alccofine,7.5,56,15.67
Alccofine,7.5,90,16.03
Alccofine,7.5,180,16.45
Polypropylene fibres,1.5,28,19.85
Polypropylene fibres,1.5,56,20.12
Polypropylene fibres,1.5,90,20.25
Polypropylene fibres,1.5,180,20.96
Silica fume,7.5,28,16.25
Silica fume,7.5,56,16.78
Silica fume,7.5,90,17.01
Silica fume,7.5,180,17.84
Marble powder (FA),15.0,28,13.96
Marble powder (FA),15.0,56,14.16
Marble powder (FA),15.0,90,14.51
Marble powder (FA),15.0,180,14.65
Recron 3s fibres,1.0,28,7.85
Recron 3s fibres,1.0,56,8.2
Recron 3s fibres,1.0,90,8.47
Recron 3s fibres,1.0,180,8.79
Titanium dioxide,1.0,28,18.23
Titanium dioxide,1.0,56,18.8
Titanium dioxide,1.0,90,18.97
Titanium dioxide,1.0,180,19.27
GGBS,40.0,28,8.25
GGBS,40.0,56,8.35
GGBS,40.0,90,8.73
GGBS,40.0,180,9.24
Graphene oxide,0.12,28,49.52
Graphene oxide,0.12,56,49.58
Graphene oxide,0.12,90,50.29
Graphene oxide,0.12,180,50.53
Zeolite powder (FA),10.0,28,11.82
Zeolite powder (FA),10.0,56,12.21
Zeolite powder (FA),10.0,90,12.72
Zeolite powder (FA),10.0,180,12.86
Bamboo fibres,1.0,28,24.81
Bamboo fibres,1.0,56,25.41
Bamboo fibres,1.0,90,25.86
Bamboo fibres,1.0,180,25.93
Hyposludge,10.0,28,31.05
Hyposludge,10.0,56,31.25
Hyposludge,10.0,90,31.53
Hyposludge,10.0,180,32.36
Zeolite powder,15.0,28,26.5
Zeolite powder,15.0,56,27.13
Zeolite powder,15.0,90,27.59
Zeolite powder,15.0,180,28.06
Hooked steel fibres,1.0,28,4.91
Hooked steel fibres,1.0,56,5.86
Hooked steel fibres,1.0,90,6.02
Hooked steel fibres,1.0,180,6.56
Dunite powder,40.0,28,7.63
Dunite powder,40.0,56,8.33
Dunite powder,40.0,90,8.47
Dunite powder,40.0,180,8.61
AR Glass fibres,0.03,28,18.12
AR Glass fibres,0.03,56,18.68
AR Glass fibres,0.03,90,18.99
AR Glass fibres,0.03,180,19.25
Chebula powder,0.75,28,30.79
Chebula powder,0.75,56,31.23
Chebula powder,0.75,90,31.76
Chebula powder,0.75,180,32.04
Crumb rubber (CA),6.0,28,6.53
Crumb rubber (CA),6.0,56,7.34
Crumb rubber (CA),6.0,90,7.98
Crumb rubber (CA),6.0,180,8.09
HDPE,15.0,28,32.86
HDPE,15.0,56,33.05
HDPE,15.0,90,33.69
HDPE,15.0,180,34.15
Robo sand (FA),50.0,28,14.57
Robo sand (FA),50.0,56,14.87
Robo sand (FA),50.0,90,15.09
Robo sand (FA),50.0,180,15.43
Copper slag (FA),40.0,28,15.9
Copper slag (FA),40.0,56,16.37
Copper slag (FA),40.0,90,16.79
Copper slag (FA),40.0,180,17.01
Waste foundry sand (FA),15.0,28,16.49
Waste foundry sand (FA),15.0,56,16.6
Waste foundry sand (FA),15.0,90,16.72
Waste foundry sand (FA),15.0,180,17.11
Microsilica,10.0,28,23.76
Microsilica,10.0,56,23.99
Microsilica,10.0,90,24.37
Microsilica,10.0,180,24.98
POFA,20.0,28,7.11
POFA,20.0,56,7.52
POFA,20.0,90,7.92
POFA,20.0,180,8.09
Bamboo chips (CA),12.5,28,6.45
Bamboo chips (CA),12.5,56,7.75
Bamboo chips (CA),12.5,90,8.12
Bamboo chips (CA),12.5,180,8.61
Bacteria subtilis,10.0,28,17.05
Bacteria subtilis,10.0,56,18.43
Bacteria subtilis,10.0,90,18.59
Bacteria subtilis,10.0,180,18.88
M-sand (FA),30.0,28,21.25
M-sand (FA),30.0,56,21.81
M-sand (FA),30.0,90,21.9
M-sand (FA),30.0,180,18.88
Gold mine tailings (FA),30.0,28,15.14
Gold mine tailings (FA),30.0,56,15.73
Gold mine tailings (FA),30.0,90,16.32
Gold mine tailings (FA),30.0,180,16.77
Sulphur powder,30.0,28,28.08
Sulphur powder,30.0,56,28.68
Sulphur powder,30.0,90,28.94
Sulphur powder,30.0,180,29.24
Baggase Ash (FA),15.0,28,7.49
Baggase Ash (FA),15.0,56,7.57
Baggase Ash (FA),15.0,90,7.64
Baggase Ash (FA),15.0,180,7.82
Abca fibres ,0.5,28,18.12
Abca fibres ,0.5,56,18.78
Abca fibres ,0.5,90,19.34
Abca fibres ,0.5,180,19.72
Kenaf fibres,1.0,28,6.23
Kenaf fibres,1.0,56,6.39
Kenaf fibres,1.0,90,6.46
Kenaf fibres,1.0,180,6.98
Crimped steel fibres,3.0,28,4.85
Crimped steel fibres,3.0,56,6.67
Crimped steel fibres,3.0,90,6.85
Crimped steel fibres,3.0,180,7.55
Dolomite,15.0,28,14.53
Dolomite,15.0,56,14.97
Dolomite,15.0,90,15.38
Dolomite,15.0,180,15.78
Groundnut shell ash (FA),10.0,28,5.45
Groundnut shell ash (FA),10.0,56,5.71
Groundnut shell ash (FA),10.0,90,6.13
Groundnut shell ash (FA),10.0,180,6.45
Hemp fibres,0.75,28,40.29
Hemp fibres,0.75,56,40.42
Hemp fibres,0.75,90,40.63
Hemp fibres,0.75,180,40.85
Glass powder (FA),15.0,28,36.99
Glass powder (FA),15.0,56,37.13
Glass powder (FA),15.0,90,37.44
Glass powder (FA),15.0,180,37.76
Biocement,1.0,28,15.34
Biocement,1.0,56,15.47
Biocement,1.0,90,15.62
Biocement,1.0,180,15.75
Pine Apple leaf fibres,0.3,28,13.84
Pine Apple leaf fibres,0.3,56,14.05
Pine Apple leaf fibres,0.3,90,14.49
Pine Apple leaf fibres,0.3,180,14.76
Jute fibres,0.6,28,20.12
Jute fibres,0.6,56,20.84
Jute fibres,0.6,90,20.67
Jute fibres,0.6,180,20.82
Calcium chloride,2.5,28,9.39
Calcium chloride,2.5,56,10.02
Calcium chloride,2.5,90,11.26
Calcium chloride,2.5,180,12.56
Coir fibres,3.0,28,8.01
Coir fibres,3.0,56,8.16
Coir fibres,3.0,90,8.29
Coir fibres,3.0,180,8.62

File: data_concrete_pulse_vel.csv
grade,temp,time,Pulse_vel
M20,At Room Temo.,0h,4350
M20,At Room Temo.,4h,
M20,At Room Temo.,8h,
M20,At Room Temo.,12h,
M20,200C,0h,
M20,200C,4h,4151
M20,200C,8h,4078
M20,200C,12h,4002
M20,400C,0h,
M20,400C,4h,3602
M20,400C,8h,3520
M20,400C,12h,3400
M20,600C,0h,
M20,600C,4h,3000
M20,600C,8h,2900
M20,600C,12h,2700
M20/GF,At Room Temo.,0h,4360
M20/GF,At Room Temo.,4h,
M20/GF,At Room Temo.,8h,
M20/GF,At Room Temo.,12h,
M20/GF,200C,0h,
M20/GF,200C,4h,4152
M20/GF,200C,8h,4080
M20/GF,200C,12h,4006
M20/GF,400C,0h,
M20/GF,400C,4h,3612
M20/GF,400C,8h,3548
M20/GF,400C,12h,3415
M20/GF,600C,0h,
M20/GF,600C,4h,3015
M20/GF,600C,8h,2915
M20/GF,600C,12h,2720
M30,At Room Temo.,0h,4380
M30,At Room Temo.,4h,
M30,At Room Temo.,8h,
M30,At Room Temo.,12h,
M30,200C,0h,
M30,200C,4h,4155
M30,200C,8h,4082
M30,200C,12h,4010
M30,400C,0h,
M30,400C,4h,3610
M30,400C,8h,3540
M30,400C,12h,3415
M30,600C,0h,
M30,600C,4h,3010
M30,600C,8h,2910
M30,600C,12h,2725
M30/GF,At Room Temo.,0h,4390
M30/GF,At Room Temo.,4h,
M30/GF,At Room Temo.,8h,
M30/GF,At Room Temo.,12h,
M30/GF,200C,0h,
M30/GF,200C,4h,4157
M30/GF,200C,8h,4084
M30/GF,200C,12h,4016
M30/GF,400C,0h,
M30/GF,400C,4h,3636
M30/GF,400C,8h,3550
M30/GF,400C,12h,3420
M30/GF,600C,0h,
M30/GF,600C,4h,3035
M30/GF,600C,8h,2938
M30/GF,600C,12h,2740
M40,At Room Temo.,0h,4440
M40,At Room Temo.,4h,
M40,At Room Temo.,8h,
M40,At Room Temo.,12h,
M40,200C,0h,
M40,200C,4h,4160
M40,200C,8h,4085
M40,200C,12h,4008
M40,400C,0h,
M40,400C,4h,3625
M40,400C,8h,3552
M40,400C,12h,3410
M40,600C,0h,
M40,600C,4h,3010
M40,600C,8h,2907
M40,600C,12h,2740
M40/GF,At Room Temo.,0h,4470
M40/GF,At Room Temo.,4h,
M40/GF,At Room Temo.,8h,
M40/GF,At Room Temo.,12h,
M40/GF,200C,0h,
M40/GF,200C,4h,4164
M40/GF,200C,8h,4088
M40/GF,200C,12h,4012
M40/GF,400C,0h,
M40/GF,400C,4h,3640
M40/GF,400C,8h,3555
M40/GF,400C,12h,3420
M40/GF,600C,0h,
M40/GF,600C,4h,3050
M40/GF,600C,8h,2938
M40/GF,600C,12h,2780
M50,At Room Temo.,0h,4450
M50,At Room Temo.,4h,
M50,At Room Temo.,8h,
M50,At Room Temo.,12h,
M50,200C,0h,
M50,200C,4h,4162
M50,200C,8h,4088
M50,200C,12h,4010
M50,400C,0h,
M50,400C,4h,3628
M50,400C,8h,3555
M50,400C,12h,3415
M50,600C,0h,
M50,600C,4h,3015
M50,600C,8h,2909
M50,600C,12h,2745
M50/GF,At Room Temo.,0h,4480
M50/GF,At Room Temo.,4h,
M50/GF,At Room Temo.,8h,
M50/GF,At Room Temo.,12h,
M50/GF,200C,0h,
M50/GF,200C,4h,4168
M50/GF,200C,8h,4090
M50/GF,200C,12h,4015
M50/GF,400C,0h,
M50/GF,400C,4h,3643
M50/GF,400C,8h,3558
M50/GF,400C,12h,3424
M50/GF,600C,0h,
M50/GF,600C,4h,3055
M50/GF,600C,8h,2940
M50/GF,600C,12h,2758

File: data_concrete_temp.csv
grade,temp,time,strength
M20,At Room Temp.,0h,36.6
M20,At Room Temp.,4h,
M20,At Room Temp.,8h,
M20,At Room Temp.,12h,
M20,200C,0h,
M20,200C,4h,31.11
M20,200C,8h,29.28
M20,200C,12h,28.53
M20,400C,0h,
M20,400C,4h,30.01
M20,400C,8h,27.08
M20,400C,12h,26.9
M20,600C,0h,
M20,600C,4h,26.35
M20,600C,8h,24.89
M20,600C,12h,23.42
M20/GF,At Room Temp.,0h,42.46
M20/GF,At Room Temp.,4h,
M20/GF,At Room Temp.,8h,
M20/GF,At Room Temp.,12h,
M20/GF,200C,0h,
M20/GF,200C,4h,35.02
M20/GF,200C,8h,34.08
M20/GF,200C,12h,33.13
M20/GF,400C,0h,
M20/GF,400C,4h,34.6
M20/GF,400C,8h,33.8
M20/GF,400C,12h,31.9
M20/GF,600C,0h,
M20/GF,600C,4h,32.9
M20/GF,600C,8h,31.87
M20/GF,600C,12h,28.62
M30,At Room Temp.,0h,41.5
M30,At Room Temp.,4h,
M30,At Room Temp.,8h,
M30,At Room Temp.,12h,
M30,200C,0h,
M30,200C,4h,35.28
M30,200C,8h,33.2
M30,200C,12h,32.37
M30,400C,0h,
M30,400C,4h,34.03
M30,400C,8h,33
M30,400C,12h,29.87
M30,600C,0h,
M30,600C,4h,32.5
M30,600C,8h,30.89
M30,600C,12h,28.98
M30/GF,At Room Temp.,0h,48.56
M30/GF,At Room Temp.,4h,
M30/GF,At Room Temp.,8h,
M30/GF,At Room Temp.,12h,
M30/GF,200C,0h,
M30/GF,200C,4h,40.54
M30/GF,200C,8h,37.97
M30/GF,200C,12h,36.75
M30/GF,400C,0h,
M30/GF,400C,4h,38.72
M30/GF,400C,8h,37.62
M30/GF,400C,12h,34.86
M30/GF,600C,0h,
M30/GF,600C,4h,37.25
M30/GF,600C,8h,35.28
M30/GF,600C,12h,33.9
M40,At Room Temp.,0h,47.92
M40,At Room Temp.,4h,
M40,At Room Temp.,8h,
M40,At Room Temp.,12h,
M40,200C,0h,
M40,200C,4h,40.73
M40,200C,8h,38.34
M40,200C,12h,37.38
M40,400C,0h,
M40,400C,4h,39.29
M40,400C,8h,35.46
M40,400C,12h,32.56
M40,600C,0h,
M40,600C,4h,34.5
M40,600C,8h,32.59
M40,600C,12h,30.67
M40/GF,At Room Temp.,0h,57.5
M40/GF,At Room Temp.,4h,
M40/GF,At Room Temp.,8h,
M40/GF,At Room Temp.,12h,
M40/GF,200C,0h,
M40/GF,200C,4h,46.88
M40/GF,200C,8h,45.47
M40/GF,200C,12h,43.92
M40/GF,400C,0h,
M40/GF,400C,4h,45
M40/GF,400C,8h,43.23
M40/GF,400C,12h,42.98
M40/GF,600C,0h,
M40/GF,600C,4h,43.41
M40/GF,600C,8h,41.79
M40/GF,600C,12h,37.42
M50,At Room Temp.,0h,54.18
M50,At Room Temp.,4h,
M50,At Room Temp.,8h,
M50,At Room Temp.,12h,
M50,200C,0h,
M50,200C,4h,46.05
M50,200C,8h,43.34
M50,200C,12h,42.26
M50,400C,0h,
M50,400C,4h,44.43
M50,400C,8h,40.09
M50,400C,12h,38.7
M50,600C,0h,
M50,600C,4h,39.01
M50,600C,8h,36.84
M50,600C,12h,35.91
M50/GF,At Room Temp.,0h,62.31
M50/GF,At Room Temp.,4h,
M50/GF,At Room Temp.,8h,
M50/GF,At Room Temp.,12h,
M50/GF,200C,0h,
M50/GF,200C,4h,53.98
M50/GF,200C,8h,49.76
M50/GF,200C,12h,48.78
M50/GF,400C,0h,
M50/GF,400C,4h,51.09
M50/GF,400C,8h,46.11
M50/GF,400C,12h,45.13
M50/GF,600C,0h,
M50/GF,600C,4h,45.45
M50/GF,600C,8h,42.23
M50/GF,600C,12h,41.9
